Repository: kushagraanand-prog/Tree-Aware-Counterfactual

File: dataset.csv (part 1 of 7)
Cu,Fe,S,SiO2,Al2O3,CaO,MgO,S/Cu,(Fe+S)/Cu,CONC. FEED RATE,SILICA FEED RATE ,COAL FEED RATE,C-SLAG FEED RATE - S Furnace,S-FURNACE AIR,S-FURNACE OXYGEN,Cu_in_Cl_Slag,Fe/SiO2,Fe3O4_Cls,Matte Grade,Cu_C_slag,Fe_C_slag,CaO_C_slag,Fe3O4_C_slag,Cu_class
26.2,29.8,30.4,6.1,1.6,0.2,0.1,1.2,2.3013188073394497,106.0,14.9,2.3,9.3,17919.9,20849.0,0.85,1.14,1.72,69.13,12.64,45.19,17.24,27.85,0
26.2,29.8,30.4,6.1,1.6,0.2,0.1,1.2,2.3013188073394497,98.0,11.8,2.4,8.2,17254.0,19839.1,0.81,1.1,1.65,68.44,18.36,43.11,13.77,29.44,0
26.2,29.8,30.4,6.1,1.6,0.2,0.1,1.2,2.3013188073394497,105.0,13.4,0.7,12.1,18836.7,21995.9,0.82,1.24,1.71,68.13,13.09,44.81,17.41,28.91,0
26.2,29.8,30.4,6.1,1.6,0.2,0.1,1.2,2.3013188073394497,101.0,13.5,0.5,11.6,18645.2,20517.7,0.8,1.15,1.76,68.31,12.04,46.43,16.71,28.83,0
26.2,29.8,30.4,6.1,1.6,0.2,0.1,1.2,2.3013188073394497,101.0,13.7,0.5,11.4,18005.9,21330.1,0.8,1.18,1.58,69.21,12.56,45.12,17.27,28.58,0
26.2,29.8,30.4,6.1,1.6,0.2,0.1,1.2,2.3013188073394497,104.0,14.5,0.8,11.9,18893.0,21083.5,0.84,1.28,1.64,69.23,11.88,44.47,17.79,28.66,0
26.2,29.8,30.4,6.1,1.6,0.2,0.1,1.2,2.3013188073394497,106.0,14.0,0.5,9.3,18620.8,22026.7,0.81,1.21,1.75,69.02,11.27,46.14,16.2,26.9,0
26.2,29.8,30.4,6.1,1.6,0.2,0.1,1.2,2.3013188073394497,106.0,14.0,0.5,9.0,18496.5,21596.0,0.84,1.28,1.69,69.09,11.28,46.21,16.21,27.03,0
26.2,29.8,30.4,6.1,1.6,0.2,0.1,1.2,2.3013188073394497,104.0,14.0,1.3,9.0,18476.2,20989.3,0.84,1.3,1.71,69.13,12.78,44.09,15.26,27.4,0
26.2,29.8,30.4,6.1,1.6,0.2,0.1,1.2,2.3013188073394497,104.0,14.3,2.0,9.0,18486.9,20895.3,0.81,1.28,1.82,68.97,12.97,44.22,15.67,28.1,0
26.2,29.8,30.4,6.1,1.6,0.2,0.1,1.2,2.3013188073394497,105.0,14.8,2.0,9.0,18453.1,20760.0,0.82,1.23,1.69,69.07,13.32,44.69,15.94,27.75,0
26.2,29.8,30.4,6.1,1.6,0.2,0.1,1.2,2.3013188073394497,95.0,15.0,2.3,9.0,18166.5,19743.7,0.82,1.23,1.58,69.18,12.88,45.06,16.38,28.1,0
26.2,29.8,30.4,6.1,1.6,0.2,0.1,1.2,2.3013188073394497,94.0,15.4,3.2,6.6,17329.6,18636.2,0.83,1.13,1.49,68.41,11.42,46.68,16.98,26.29,0
26.2,29.8,30.4,6.1,1.6,0.2,0.1,1.2,2.3013188073394497,106.0,15.4,2.6,7.8,18614.3,20003.7,0.71,1.19,1.58,67.91,11.25,46.76,16.49,25.77,1
26.2,29.8,30.4,6.1,1.6,0.2,0.1,1.2,2.3013188073394497,97.0,14.0,1.8,6.0,17630.2,19820.3,0.74,1.18,1.64,68.11,11.65,46.52,16.76,27.09,1
26.2,29.8,30.4,6.1,1.6,0.2,0.1,1.2,2.3013188073394497,105.0,14.7,1.0,8.0,17463.9,20947.3,0.75,1.18,1.78,68.65,11.59,46.5,16.75,28.44,1
26.2,29.8,30.4,6.1,1.6,0.2,0.1,1.2,2.3013188073394497,99.0,12.6,0.8,9.3,17984.3,19780.0,0.84,1.23,1.87,68.94,13.62,44.11,17.37,27.84,0
26.2,29.8,30.4,6.1,1.6,0.2,0.1,1.2,2.3013188073394497,101.0,13.5,2.5,8.2,17298.6,20502.2,0.83,1.22,1.86,68.86,12.49,45.43,16.81,29.01,0
26.2,29.8,30.4,6.1,1.6,0.2,0.1,1.2,2.3013188073394497,102.0,14.0,2.7,8.0,17620.4,21005.7,0.82,1.16,1.56,68.71,13.29,46.09,16.16,30.11,0
26.2,29.8,30.4,6.1,1.6,0.2,0.1,1.2,2.3013188073394497,95.0,14.1,2.4,8.0,17089.6,19827.8,0.72,1.06,1.6,68.52,12.46,45.76,16.66,30.33,1
26.2,29.8,30.4,6.1,1.6,0.2,0.1,1.2,2.3013188073394497,98.0,13.9,1.8,8.0,17998.6,22023.2,0.71,1.07,1.66,68.75,12.35,46.57,16.72,30.52,1
26.2,29.8,30.4,6.1,1.6,0.2,0.1,1.2,2.3013188073394497,100.0,14.2,0.7,9.9,18325.9,21871.3,0.8,1.16,1.72,68.76,12.33,46.57,16.71,29.94,0
26.2,29.8,30.4,6.1,1.6,0.2,0.1,1.2,2.3013188073394497,101.0,14.2,0.7,10.3,18450.2,21489.0,0.73,1.09,1.58,68.24,13.05,45.66,16.92,29.73,1
26.2,29.8,30.4,6.1,1.6,0.2,0.1,1.2,2.3013188073394497,101.0,14.5,1.3,8.2,18073.8,20684.3,0.81,1.13,1.68,68.38,12.7,45.71,16.76,29.4,0
26.2,29.8,30.4,6.1,1.6,0.2,0.1,1.2,2.3013188073394497,91.0,12.5,1.4,8.0,18435.5,20769.1,0.82,1.24,1.59,68.42,14.29,44.47,16.16,26.54,0
26.2,29.8,30.4,6.1,1.6,0.2,0.1,1.2,2.3013188073394497,91.0,12.8,1.3,8.0,18479.5,20768.2,0.81,1.24,1.65,68.14,13.3,44.94,16.48,26.33,0
26.2,29.8,30.4,6.1,1.6,0.2,0.1,1.2,2.3013188073394497,90.0,13.3,1.5,8.0,18439.0,20757.9,0.81,1.2,1.48,68.68,13.09,44.56,16.72,26.52,0
26.2,29.8,30.4,6.1,1.6,0.2,0.1,1.2,2.3013188073394497,91.0,13.4,1.8,8.0,18574.4,20615.9,0.72,1.09,1.43,68.63,13.03,44.4,17.01,27.1,1
26.2,29.8,30.4,6.1,1.6,0.2,0.1,1.2,2.3013188073394497,90.0,13.5,2.0,8.0,17807.3,18169.4,0.82,1.24,1.51,68.95,14.64,43.96,16.46,28.02,0
26.2,29.8,30.4,6.1,1.6,0.2,0.1,1.2,2.3013188073394497,91.0,13.5,2.0,8.0,18595.5,18996.9,0.81,1.28,1.71,69.2,12.25,44.73,16.42,27.56,0
26.2,29.8,30.4,6.1,1.6,0.2,0.1,1.2,2.3013188073394497,93.0,11.4,3.0,5.6,18473.0,19289.4,0.73,1.13,1.44,68.6,12.37,46.04,16.79,29.4,1
26.2,29.8,30.4,6.1,1.6,0.2,0.1,1.2,2.3013188073394497,91.0,13.6,1.9,8.0,17352.6,18395.6,0.73,1.14,1.68,68.18,11.79,45.97,15.85,29.48,1
26.2,29.8,30.4,6.1,1.6,0.2,0.1,1.2,2.3013188073394497,90.0,13.7,1.1,8.0,17488.5,18503.5,0.74,1.23,1.6,68.25,11.81,45.61,15.77,29.17,1
26.2,29.8,30.4,6.1,1.6,0.2,0.1,1.2,2.3013188073394497,90.0,12.9,0.7,8.0,17437.6,18501.5,0.75,1.24,1.65,68.08,11.81,46.04,15.93,29.36,1
26.2,29.8,30.4,6.1,1.6,0.2,0.1,1.2,2.3013188073394497,94.0,13.5,2.0,8.0,17348.7,18776.4,0.81,1.25,1.7,68.49,12.35,44.44,16.43,28.92,0
26.2,29.8,30.4,6.1,1.6,0.2,0.1,1.2,2.3013188073394497,92.0,13.4,2.5,8.0,16936.1,18269.0,0.74,1.24,1.61,68.58,12.95,44.66,17.04,29.87,1
26.2,29.8,30.4,6.1,1.6,0.2,0.1,1.2,2.3013188073394497,94.0,13.5,2.5,8.0,17551.5,18581.1,0.75,1.24,1.57,68.29,12.29,44.63,16.31,29.9,1
26.2,29.8,30.4,6.1,1.6,0.2,0.1,1.2,2.3013188073394497,92.0,13.5,2.5,8.0,17425.9,18760.0,0.74,1.22,1.72,68.25,11.75,45.79,15.89,30.22,1
26.2,29.8,30.4,6.1,1.6,0.2,0.1,1.2,2.3013188073394497,95.0,13.3,2.4,8.0,17434.6,18754.8,0.73,1.21,1.64,68.49,11.92,46.26,16.5,31.04,1
26.2,29.8,30.4,6.1,1.6,0.2,0.1,1.2,2.3013188073394497,94.0,13.5,2.5,8.0,16678.3,17359.8,0.75,1.22,1.64,68.43,12.2,46.97,16.44,31.59,1
26.2,29.8,30.4,6.1,1.6,0.2,0.1,1.2,2.3013188073394497,94.0,13.5,2.5,8.0,17583.5,19162.3,0.73,1.21,1.81,68.16,12.06,46.99,16.88,30.96,1
26.2,29.8,30.4,6.1,1.6,0.2,0.1,1.2,2.3013188073394497,93.0,13.4,1.8,8.0,17462.1,19212.6,0.75,1.11,1.56,69.13,12.42,47.77,15.98,31.58,1
26.2,29.8,30.4,6.1,1.6,0.2,0.1,1.2,2.3013188073394497,93.0,13.5,1.9,8.0,17595.5,18820.8,0.74,1.23,1.68,68.36,12.19,47.11,16.24,31.15,1
26.2,29.8,30.4,6.1,1.6,0.2,0.1,1.2,2.3013188073394497,92.0,13.5,2.1,8.2,17480.5,18765.5,0.81,1.24,1.95,68.65,12.08,46.18,16.84,30.88,0
26.2,29.8,30.4,6.1,1.6,0.2,0.1,1.2,2.3013188073394497,94.0,13.5,2.4,8.0,17467.2,18768.1,0.75,1.16,1.55,68.43,11.92,46.38,16.96,31.04,1
26.2,29.8,30.4,6.1,1.6,0.2,0.1,1.2,2.3013188073394497,94.0,13.5,2.2,7.3,18022.1,18979.4,0.73,1.22,1.63,68.39,11.49,47.13,16.63,29.43,1
26.2,29.8,30.4,6.1,1.6,0.2,0.1,1.2,2.3013188073394497,90.0,12.1,2.0,6.6,16585.0,16838.4,0.73,1.22,1.74,68.32,11.82,46.03,16.59,28.85,1
26.2,29.8,30.4,6.1,1.6,0.2,0.1,1.2,2.3013188073394497,98.0,14.0,1.9,8.0,18476.2,19978.8,0.75,1.24,1.59,68.19,11.51,47.21,16.31,29.03,1
26.2,29.8,30.4,6.1,1.6,0.2,0.1,1.2,2.3013188073394497,98.0,14.0,2.0,9.0,18481.0,20466.4,0.74,1.21,1.5,68.14,10.97,47.3,16.14,29.6,1
26.2,29.8,30.4,6.1,1.6,0.2,0.1,1.2,2.3013188073394497,100.0,14.0,1.9,9.0,18388.3,20524.1,0.73,1.2,1.57,68.14,11.18,47.44,15.66,29.78,1
26.2,29.8,30.4,6.1,1.6,0.2,0.1,1.2,2.3013188073394497,99.0,14.0,1.5,9.0,18471.0,20490.3,0.72,1.11,1.42,68.48,11.2,47.36,15.75,29.4,1
26.2,29.8,30.4,6.1,1.6,0.2,0.1,1.2,2.3013188073394497,99.0,14.0,1.5,9.0,18488.3,20499.3,0.74,1.17,1.5,68.45,11.36,47.71,16.49,28.98,1
26.2,29.8,30.4,6.1,1.6,0.2,0.1,1.2,2.3013188073394497,97.0,14.0,1.5,9.0,18472.2,20399.6,0.73,1.18,1.55,68.5,11.52,46.19,16.82,28.74,1
26.2,29.8,30.4,6.1,1.6,0.2,0.1,1.2,2.3013188073394497,101.0,14.8,1.7,8.0,18971.3,20989.4,0.75,1.2,1.66,68.15,13.66,45.17,16.64,27.93,1
26.2,29.8,30.4,6.1,1.6,0.2,0.1,1.2,2.3013188073394497,101.0,14.8,2.4,7.0,17986.6,21026.0,0.75,1.23,1.84,69.13,12.16,46.24,16.02,28.49,1
26.2,29.8,30.4,6.1,1.6,0.2,0.1,1.2,2.3013188073394497,101.0,15.0,2.0,7.0,17974.1,20954.8,0.75,1.19,1.58,69.0,11.97,46.43,16.72,28.01,1
26.2,29.8,30.4,6.1,1.6,0.2,0.1,1.2,2.3013188073394497,101.0,15.0,2.7,6.9,17962.5,19977.1,0.83,1.27,1.63,69.45,12.64,44.79,17.06,28.84,0
26.2,29.8,30.4,6.1,1.6,0.2,0.1,1.2,2.3013188073394497,95.0,13.3,2.8,5.1,17118.7,18160.3,0.75,1.1,1.73,69.45,12.27,46.51,16.88,29.23,1
26.2,29.8,30.4,6.1,1.6,0.2,0.1,1.2,2.3013188073394497,105.0,15.3,2.2,7.0,18010.8,20472.9,0.8,1.23,1.62,68.31,10.99,46.55,15.93,28.51,0
26.2,29.8,30.4,6.1,1.6,0.2,0.1,1.2,2.3013188073394497,105.0,14.9,0.4,5.0,18517.5,22009.5,0.8,1.18,1.76,68.92,11.92,46.25,16.24,28.13,0
26.2,29.8,30.4,6.1,1.6,0.2,0.1,1.2,2.3013188073394497,104.0,15.3,0.3,8.0,18475.9,21998.3,0.82,1.21,1.65,68.55,11.61,46.67,17.11,27.91,0
26.2,29.8,30.4,6.1,1.6,0.2,0.1,1.2,2.3013188073394497,104.0,14.3,0.4,7.9,18497.1,21462.1,0.7,1.1,1.39,69.8,13.65,44.64,17.42,31.04,1
26.2,29.8,30.4,6.1,1.6,0.2,0.1,1.2,2.3013188073394497,106.0,15.0,1.5,7.0,18496.4,20493.1,0.8,1.22,1.66,69.31,12.76,45.57,16.41,29.76,0
26.2,29.8,30.4,6.1,1.6,0.2,0.1,1.2,2.3013188073394497,105.0,15.0,1.3,7.0,18510.1,20610.8,0.73,1.16,1.39,69.48,12.5,46.42,16.42,30.04,1
26.2,29.8,30.4,6.1,1.6,0.2,0.1,1.2,2.3013188073394497,105.0,15.5,1.1,7.0,18519.3,20547.9,0.8,1.23,1.5,69.45,12.71,46.36,16.82,30.5,0
26.2,29.8,30.4,6.1,1.6,0.2,0.1,1.2,2.3013188073394497,96.0,13.2,0.9,7.2,18147.8,19897.0,0.71,1.07,1.59,68.59,11.89,46.88,16.6,28.48,1
26.2,29.8,30.4,6.1,1.6,0.2,0.1,1.2,2.3013188073394497,106.0,14.2,0.4,7.8,19013.2,22518.3,0.74,1.26,1.71,68.65,11.94,47.36,16.92,28.44,1
26.2,29.8,30.4,6.1,1.6,0.2,0.1,1.2,2.3013188073394497,104.0,15.2,0.7,8.1,18645.5,21551.1,0.74,1.19,1.68,68.76,11.88,47.37,16.94,28.73,1
26.2,29.8,30.4,6.1,1.6,0.2,0.1,1.2,2.3013188073394497,105.0,15.1,0.8,8.0,18449.9,21571.6,0.8,1.24,1.53,68.7,11.94,46.94,16.89,27.9,0
26.2,29.8,30.4,6.1,1.6,0.2,0.1,1.2,2.3013188073394497,105.0,14.7,0.7,8.0,18485.9,22277.6,0.81,1.23,1.49,68.34,11.6,47.76,16.43,28.13,0
26.2,29.8,30.4,6.1,1.6,0.2,0.1,1.2,2.3013188073394497,106.0,15.0,0.5,8.0,18537.3,22004.9,0.71,1.07,1.55,68.68,11.65,47.45,16.49,27.7,1
26.2,29.8,30.4,6.1,1.6,0.2,0.1,1.2,2.3013188073394497,105.0,15.0,0.5,9.0,18054.4,21500.7,0.8,1.22,1.54,70.08,12.9,44.01,16.98,29.86,0
26.2,29.8,30.4,6.1,1.6,0.2,0.1,1.2,2.3013188073394497,106.0,15.0,1.2,7.6,17993.5,20221.4,0.83,1.23,1.59,70.03,13.79,44.43,17.26,31.87,0
26.2,29.8,30.4,6.1,1.6,0.2,0.1,1.2,2.3013188073394497,107.0,15.7,2.0,7.0,18032.2,19823.6,0.75,1.21,1.42,69.93,12.88,44.83,17.22,30.29,1
25.8,29.5,29.4,7.0,1.6,0.3,0.1,1.1,2.2837685988840675,104.0,15.0,0.8,7.5,17990.7,20511.4,0.75,1.17,1.52,68.72,11.42,44.18,15.92,30.16,1
25.8,29.5,29.4,7.0,1.6,0.3,0.1,1.1,2.2837685988840675,105.0,15.4,0.5,8.7,18902.7,21288.8,0.81,1.24,1.55,68.6,11.89,46.75,16.98,30.48,0
25.8,29.5,29.4,7.0,1.6,0.3,0.1,1.1,2.2837685988840675,105.0,15.3,1.0,7.0,18670.4,20570.6,0.81,1.27,1.75,69.41,12.38,45.63,17.37,29.55,0
25.8,29.5,29.4,7.0,1.6,0.3,0.1,1.1,2.2837685988840675,105.0,15.0,1.5,6.1,19010.5,21447.1,0.8,1.23,1.69,69.32,12.26,45.96,16.99,29.92,0
25.8,29.5,29.4,7.0,1.6,0.3,0.1,1.1,2.2837685988840675,97.0,12.3,1.2,4.0,17604.6,20356.5,0.81,1.26,1.66,70.77,12.7,45.6,17.23,27.72,0
25.8,29.5,29.4,7.0,1.6,0.3,0.1,1.1,2.2837685988840675,106.0,14.0,1.5,4.3,18507.3,21985.9,0.8,1.25,1.72,68.99,12.69,45.95,16.89,28.15,0
25.8,29.5,29.4,7.0,1.6,0.3,0.1,1.1,2.2837685988840675,105.0,14.0,1.6,5.5,18527.9,21888.2,0.81,1.26,1.63,70.44,12.96,45.64,16.98,27.91,0
25.8,29.5,29.4,7.0,1.6,0.3,0.1,1.1,2.2837685988840675,105.0,14.0,2.0,5.7,18101.9,20709.6,0.83,1.16,1.7,70.76,12.46,44.59,15.91,28.05,0
25.8,29.5,29.4,7.0,1.6,0.3,0.1,1.1,2.2837685988840675,105.0,14.0,3.6,5.0,17517.5,19984.5,0.85,1.16,1.59,70.4,12.37,45.37,16.78,27.46,0
25.8,29.5,29.4,7.0,1.6,0.3,0.1,1.1,2.2837685988840675,105.0,13.9,3.3,6.0,17993.0,19896.9,0.8,1.19,1.92,69.18,13.39,44.21,15.92,30.04,0
25.8,29.5,29.4,7.0,1.6,0.3,0.1,1.1,2.2837685988840675,103.0,13.5,2.5,6.6,18024.8,20471.9,0.75,1.17,1.77,68.86,12.23,46.45,16.82,29.7,1
25.8,29.5,29.4,7.0,1.6,0.3,0.1,1.1,2.2837685988840675,101.0,13.1,1.0,8.6,17947.3,21011.6,0.75,1.16,1.64,69.12,12.2,45.82,16.7,28.95,1
25.8,29.5,29.4,7.0,1.6,0.3,0.1,1.1,2.2837685988840675,105.0,13.7,1.0,8.7,18033.3,20836.6,0.74,1.16,1.57,68.95,12.02,46.21,16.92,28.54,1
25.6,28.9,29.8,7.5,1.5,0.5,0.7,1.2,2.2901584759747298,105.0,13.7,1.0,9.0,17973.2,20929.2,0.75,1.16,1.48,70.02,12.57,44.76,17.64,30.06,1
25.6,28.9,29.8,7.5,1.5,0.5,0.7,1.2,2.2901584759747298,106.0,14.1,2.0,7.3,17983.7,20043.5,0.8,1.21,1.56,69.7,12.82,45.26,17.41,29.78,0
25.6,28.9,29.8,7.5,1.5,0.5,0.7,1.2,2.2901584759747298,106.0,14.1,1.9,6.2,19091.1,21577.3,0.83,1.24,1.53,69.77,12.31,46.47,17.07,29.22,0
25.6,28.9,29.8,7.5,1.5,0.5,0.7,1.2,2.2901584759747298,92.0,12.0,3.0,5.1,17519.3,17701.3,0.82,1.24,1.52,69.66,12.61,44.17,17.15,28.02,0
25.6,28.9,29.8,7.5,1.5,0.5,0.7,1.2,2.2901584759747298,104.0,13.3,2.2,5.0,18461.5,19188.9,0.82,1.19,1.51,69.26,12.62,44.2,17.0,28.11,0
25.6,28.9,29.8,7.5,1.5,0.5,0.7,1.2,2.2901584759747298,100.0,12.7,1.2,4.0,18954.4,20596.9,0.84,1.24,1.67,69.38,11.16,45.55,16.85,29.69,0
25.6,28.9,29.8,7.5,1.5,0.5,0.7,1.2,2.2901584759747298,88.0,10.1,1.2,4.0,17975.6,18945.9,0.84,1.22,1.62,69.66,11.51,45.68,16.95,29.92,0
25.6,28.9,29.8,7.5,1.5,0.5,0.7,1.2,2.2901584759747298,103.0,12.4,1.6,3.4,18875.3,20361.6,0.85,1.2,1.7,69.77,12.36,45.55,17.84,29.44,0
25.6,28.9,29.8,7.5,1.5,0.5,0.7,1.2,2.2901584759747298,101.0,12.4,2.0,3.0,18955.1,20743.0,0.83,1.21,1.65,69.4,12.52,46.14,17.07,30.06,0
25.6,28.9,29.8,7.5,1.5,0.5,0.7,1.2,2.2901584759747298,100.0,12.5,1.9,3.0,19122.3,20508.5,0.84,1.28,1.82,69.91,11.49,46.9,17.33,30.25,0
25.6,28.9,29.8,7.5,1.5,0.5,0.7,1.2,2.2901584759747298,103.0,12.5,2.3,3.0,18592.4,20075.0,0.8,1.24,1.62,69.96,11.89,46.13,16.89,29.71,0
25.6,28.9,29.8,7.5,1.5,0.5,0.7,1.2,2.2901584759747298,101.0,12.5,2.9,3.0,18895.7,20587.7,0.71,1.06,1.34,70.39,11.92,45.4,17.31,28.49,1
25.6,28.9,29.8,7.5,1.5,0.5,0.7,1.2,2.2901584759747298,102.0,12.5,3.8,2.6,18123.6,20236.5,0.81,1.17,1.49,70.38,12.44,45.82,16.94,28.94,0
25.6,28.9,29.8,7.5,1.5,0.5,0.7,1.2,2.2901584759747298,101.0,12.5,4.0,2.5,18033.2,19980.0,0.83,1.18,1.56,69.97,12.03,45.85,17.13,28.76,0
25.6,28.9,29.8,7.5,1.5,0.5,0.7,1.2,2.2901584759747298,105.0,12.7,3.1,2.0,18175.0,20241.6,0.8,1.17,1.69,68.8,13.11,45.16,15.38,29.11,0
25.6,28.9,29.8,7.5,1.5,0.5,0.7,1.2,2.2901584759747298,105.0,12.1,1.9,2.0,18444.0,21376.6,0.74,1.22,1.76,68.98,12.13,48.13,15.07,29.96,1
25.6,28.9,29.8,7.5,1.5,0.5,0.7,1.2,2.2901584759747298,105.0,13.0,2.0,2.1,18189.0,20544.9,0.74,1.18,1.64,69.49,12.2,44.79,16.74,30.57,1
25.6,28.9,29.8,7.5,1.5,0.5,0.7,1.2,2.2901584759747298,105.0,12.8,2.0,2.0,18454.4,20676.9,0.75,1.2,1.55,69.38,12.13,44.85,16.79,29.74,1
25.6,28.9,29.8,7.5,1.5,0.5,0.7,1.2,2.2901584759747298,105.0,12.8,1.4,2.0,18520.3,20660.4,0.82,1.17,1.62,69.42,11.45,47.27,16.6,28.3,0
25.6,28.9,29.8,7.5,1.5,0.5,0.7,1.2,2.2901584759747298,99.0,12.1,1.6,2.0,16948.3,18746.6,0.75,1.15,1.7,69.12,11.77,46.68,16.21,27.93,1
25.6,28.9,29.8,7.5,1.5,0.5,0.7,1.2,2.2901584759747298,104.0,13.5,1.0,2.0,18087.7,21054.7,0.8,1.19,1.48,69.23,17.58,44.91,16.46,28.15,0
25.6,28.9,29.8,7.5,1.5,0.5,0.7,1.2,2.2901584759747298,98.0,13.7,2.9,2.0,16072.1,18907.5,0.8,1.12,1.42,69.21,13.64,46.89,15.6,29.42,0
25.6,28.9,29.8,7.5,1.5,0.5,0.7,1.2,2.2901584759747298,105.0,13.0,1.6,2.0,16769.6,21280.0,0.74,1.13,1.51,68.69,13.6,46.89,15.6,29.16,1
25.6,28.9,29.8,7.5,1.5,0.5,0.7,1.2,2.2901584759747298,102.0,12.7,0.6,2.0,16799.2,21389.5,0.74,1.16,1.63,68.71,16.25,42.24,16.3,28.11,1
25.6,28.9,29.8,7.5,1.5,0.5,0.7,1.2,2.2901584759747298,105.0,12.7,0.5,2.0,16647.6,21258.5,0.73,1.13,1.52,68.82,16.87,41.77,17.79,25.89,1
25.6,28.9,29.8,7.5,1.5,0.5,0.7,1.2,2.2901584759747298,105.0,12.6,0.5,2.6,16802.4,21015.3,0.75,1.17,1.58,69.2,16.28,44.09,15.37,26.15,1
25.6,28.9,29.8,7.5,1.5,0.5,0.7,1.2,2.2901584759747298,104.0,12.8,0.8,3.0,17093.4,20491.9,0.82,1.21,1.8,69.1,12.92,44.28,17.56,28.64,0
25.6,28.9,29.8,7.5,1.5,0.5,0.7,1.2,2.2901584759747298,103.0,12.6,1.4,3.1,18507.4,20628.8,0.75,1.21,1.85,69.33,13.11,44.42,17.93,29.88,1
25.6,28.9,29.8,7.5,1.5,0.5,0.7,1.2,2.2901584759747298,105.0,12.8,1.8,2.1,18449.2,20570.2,0.85,1.21,1.7,69.56,12.18,46.0,16.71,28.11,0
25.6,28.9,29.8,7.5,1.5,0.5,0.7,1.2,2.2901584759747298,105.0,13.2,2.0,2.0,18412.8,20189.3,0.83,1.23,1.63,69.54,12.09,45.56,17.57,27.7,0
25.6,28.9,29.8,7.5,1.5,0.5,0.7,1.2,2.2901584759747298,93.0,11.1,2.2,2.0,17536.8,18812.4,0.8,1.21,1.7,69.45,11.62,45.31,17.61,28.13,0
25.6,28.9,29.8,7.5,1.5,0.5,0.7,1.2,2.2901584759747298,105.0,11.9,1.9,2.0,18237.1,20813.7,0.83,1.22,1.63,69.59,11.78,45.47,17.61,27.25,0
25.6,28.9,29.8,7.5,1.5,0.5,0.7,1.2,2.2901584759747298,106.0,14.2,1.1,2.0,18586.6,20338.2,0.85,1.19,1.48,69.18,11.32,45.87,17.08,28.15,0
25.6,28.9,29.8,7.5,1.5,0.5,0.7,1.2,2.2901584759747298,104.0,14.2,1.8,2.0,18393.7,19791.2,0.82,1.21,1.59,69.31,11.63,46.25,16.67,27.7,0
25.6,28.9,29.8,7.5,1.5,0.5,0.7,1.2,2.2901584759747298,104.0,13.8,3.0,2.0,17835.3,20699.0,0.73,1.16,1.43,68.83,12.49,45.21,16.6,28.48,1
25.6,28.9,29.8,7.5,1.5,0.5,0.7,1.2,2.2901584759747298,105.0,13.4,3.0,2.0,17820.6,20665.5,0.8,1.23,1.76,69.08,11.47,45.95,16.9,27.94,0
25.6,28.9,29.8,7.5,1.5,0.5,0.7,1.2,2.2901584759747298,105.0,13.7,3.0,2.0,17714.8,20711.5,0.7,1.07,1.49,68.59,11.93,46.35,16.8,28.11,1
25.6,28.9,29.8,7.5,1.5,0.5,0.7,1.2,2.2901584759747298,106.0,14.0,2.9,2.2,17671.0,20762.6,0.73,1.15,1.41,68.08,11.94,45.94,16.37,28.79,1
25.6,28.9,29.8,7.5,1.5,0.5,0.7,1.2,2.2901584759747298,105.0,14.0,2.6,3.0,17810.2,20778.1,0.74,1.16,1.48,67.95,12.24,46.53,16.8,28.4,1
25.6,28.9,29.8,7.5,1.5,0.5,0.7,1.2,2.2901584759747298,104.0,14.0,1.2,3.0,17886.2,20945.0,0.72,1.16,1.59,68.15,12.17,46.4,16.77,28.64,1
25.6,28.9,29.8,7.5,1.5,0.5,0.7,1.2,2.2901584759747298,106.0,14.0,1.3,3.0,17946.9,20994.0,0.75,1.15,1.49,68.13,11.24,46.06,16.16,29.12,1
25.6,28.9,29.8,7.5,1.5,0.5,0.7,1.2,2.2901584759747298,105.0,14.0,1.5,3.0,17974.6,21000.9,0.75,1.14,1.62,68.17,11.26,46.4,16.58,28.55,1
25.6,28.9,29.8,7.5,1.5,0.5,0.7,1.2,2.2901584759747298,92.0,13.1,1.6,4.0,17071.7,19461.9,0.74,1.15,1.64,69.02,13.13,44.43,16.76,29.08,1
25.6,28.9,29.8,7.5,1.5,0.5,0.7,1.2,2.2901584759747298,106.0,14.0,2.2,4.0,17757.3,20796.0,0.74,1.14,1.5,68.58,12.12,45.36,16.55,28.23,1
25.6,28.9,29.8,7.5,1.5,0.5,0.7,1.2,2.2901584759747298,105.0,14.0,2.0,4.0,18031.9,21008.4,0.74,1.15,1.55,69.32,14.48,45.16,16.21,28.07,1
25.6,28.9,29.8,7.5,1.5,0.5,0.7,1.2,2.2901584759747298,104.0,14.0,2.4,3.4,17941.9,20702.1,0.75,1.15,1.62,69.18,13.49,45.6,16.92,28.75,1
25.6,28.9,29.8,7.5,1.5,0.5,0.7,1.2,2.2901584759747298,105.0,14.4,2.2,5.7,18038.6,20513.0,0.75,1.11,1.62,69.02,12.77,45.66,17.13,28.05,1
25.6,28.9,29.8,7.5,1.5,0.5,0.7,1.2,2.2901584759747298,106.0,14.2,2.5,5.9,18529.4,20981.3,0.72,1.14,1.63,68.51,11.81,46.76,16.39,27.75,1
25.6,28.9,29.8,7.5,1.5,0.5,0.7,1.2,2.2901584759747298,92.0,12.1,2.1,4.5,17122.2,19289.2,0.71,1.1,1.49,68.4,11.71,46.3,15.8,28.15,1
25.6,28.9,29.8,7.5,1.5,0.5,0.7,1.2,2.2901584759747298,106.0,14.2,2.5,6.0,18160.8,20522.4,0.71,1.08,1.49,68.63,12.0,46.21,16.46,29.58,1
25.6,28.9,29.8,7.5,1.5,0.5,0.7,1.2,2.2901584759747298,88.0,14.2,2.6,5.4,18669.9,20597.3,0.72,1.1,1.67,67.71,11.42,47.71,16.04,28.87,1
25.6,28.9,29.8,7.5,1.5,0.5,0.7,1.2,2.2901584759747298,105.0,14.2,1.8,6.3,18236.6,21160.4,0.75,1.14,1.6,67.49,11.75,46.99,16.28,29.21,1
25.6,28.9,29.8,7.5,1.5,0.5,0.7,1.2,2.2901584759747298,104.0,14.0,1.5,7.0,17951.4,19960.7,0.72,1.14,1.64,68.27,13.73,43.7,14.73,29.92,1
25.6,28.9,29.8,7.5,1.5,0.5,0.7,1.2,2.2901584759747298,105.0,14.0,1.7,7.0,18018.7,21047.6,0.72,1.14,1.64,68.27,13.73,43.7,14.73,29.92,1
25.6,28.9,29.8,7.5,1.5,0.5,0.7,1.2,2.2901584759747298,105.0,14.0,1.6,7.0,18075.0,21504.3,0.71,1.13,1.48,68.26,11.61,45.33,17.13,28.85,1
25.6,28.9,29.8,7.5,1.5,0.5,0.7,1.2,2.2901584759747298,104.0,14.0,1.7,7.0,17961.9,21144.3,0.7,1.17,1.56,68.4,11.77,45.64,16.95,29.11,1
25.6,28.9,29.8,7.5,1.5,0.5,0.7,1.2,2.2901584759747298,104.0,14.1,1.9,6.3,17907.7,20977.8,0.72,1.14,1.72,68.66,12.12,45.28,17.05,28.95,1
25.6,28.9,29.8,7.5,1.5,0.5,0.7,1.2,2.2901584759747298,104.0,14.0,1.9,6.0,17803.9,21276.5,0.73,1.18,1.63,68.88,12.46,44.69,16.69,29.23,1
25.6,28.9,29.8,7.5,1.5,0.5,0.7,1.2,2.2901584759747298,92.0,13.4,1.6,6.0,16782.6,18918.1,0.73,1.17,1.55,68.79,12.12,45.52,17.32,29.01,1
25.6,28.9,29.8,7.5,1.5,0.5,0.7,1.2,2.2901584759747298,104.0,14.0,1.5,6.7,17978.1,21381.1,0.72,1.13,1.68,69.19,11.74,44.99,17.12,28.49,1
25.6,28.9,29.8,7.5,1.5,0.5,0.7,1.2,2.2901584759747298,105.0,14.1,1.5,6.2,18022.5,21093.2,0.74,1.17,1.59,68.94,12.03,45.6,17.18,28.64,1
25.6,28.9,29.8,7.5,1.5,0.5,0.7,1.2,2.2901584759747298,104.0,14.0,1.6,6.8,18115.1,21284.2,0.72,1.16,1.7,69.17,12.35,45.82,17.03,27.98,1
25.6,28.9,29.8,7.5,1.5,0.5,0.7,1.2,2.2901584759747298,104.0,14.0,1.6,6.0,17965.7,21079.4,0.74,1.22,1.75,68.76,12.48,45.94,17.27,28.12,1
25.6,28.9,29.8,7.5,1.5,0.5,0.7,1.2,2.2901584759747298,96.0,12.7,2.7,3.4,17485.3,18488.5,0.83,1.15,1.65,70.12,12.24,45.42,17.61,28.64,0
25.6,28.9,29.8,7.5,1.5,0.5,0.7,1.2,2.2901584759747298,105.0,13.9,3.6,3.8,17482.3,18026.7,0.83,1.2,1.78,70.24,12.82,45.0,17.55,28.91,0
25.6,28.9,29.8,7.5,1.5,0.5,0.7,1.2,2.2901584759747298,105.0,13.2,3.8,3.0,17780.9,20572.0,0.72,1.08,1.92,69.75,12.25,44.6,17.56,29.13,1
25.6,28.9,29.8,7.5,1.5,0.5,0.7,1.2,2.2901584759747298,105.0,13.0,3.9,2.2,17423.4,21188.6,0.75,1.1,1.72,69.74,12.5,45.28,17.46,30.01,1
25.6,28.9,29.8,7.5,1.5,0.5,0.7,1.2,2.2901584759747298,105.0,14.0,3.6,2.8,18128.0,20502.3,0.75,1.16,1.85,68.74,12.11,46.23,16.68,28.94,1
25.6,28.9,29.8,7.5,1.5,0.5,0.7,1.2,2.2901584759747298,105.0,14.1,2.3,4.0,18613.0,20847.4,0.8,1.15,1.61,68.51,12.88,47.29,16.28,30.28,0
25.6,28.9,29.8,7.5,1.5,0.5,0.7,1.2,2.2901584759747298,104.0,14.1,2.1,4.0,18357.6,21031.5,0.81,1.21,1.7,68.47,12.83,46.97,16.45,29.81,0
25.6,28.9,29.8,7.5,1.5,0.5,0.7,1.2,2.2901584759747298,91.0,13.5,2.2,4.0,17555.3,19219.3,0.74,1.17,1.73,68.61,11.74,45.64,16.54,29.61,1
25.6,28.9,29.8,7.5,1.5,0.5,0.7,1.2,2.2901584759747298,106.0,14.0,2.6,4.0,18534.8,20998.4,0.74,1.18,1.65,69.45,12.19,44.74,16.9,29.18,1
25.6,28.9,29.8,7.5,1.5,0.5,0.7,1.2,2.2901584759747298,104.0,14.0,3.1,4.0,18289.5,20521.0,0.75,1.18,1.71,69.54,12.21,45.33,17.05,28.8,1
25.6,28.9,29.8,7.5,1.5,0.5,0.7,1.2,2.2901584759747298,106.0,14.1,3.3,4.0,17262.1,20445.6,0.74,1.18,1.59,70.17,12.44,43.82,17.54,29.02,1
25.6,28.9,29.8,7.5,1.5,0.5,0.7,1.2,2.2901584759747298,105.0,14.0,4.1,4.0,18623.6,20513.8,0.82,1.18,1.63,70.53,12.28,44.47,17.69,28.49,0
25.6,28.9,29.8,7.5,1.5,0.5,0.7,1.2,2.2901584759747298,104.0,13.9,2.5,4.0,18231.4,20944.2,0.74,1.17,1.72,69.34,12.24,44.75,16.71,29.17,1
25.7,27.2,26.7,7.3,1.3,0.4,0.5,1.0,2.1021499615208517,106.0,14.0,1.8,6.3,18164.3,20871.3,0.74,1.17,1.56,69.36,12.09,45.61,17.02,29.44,1
25.7,27.2,26.7,7.3,1.3,0.4,0.5,1.0,2.1021499615208517,105.0,14.1,2.9,7.0,17971.8,21009.5,0.81,1.18,1.7,69.37,12.13,45.58,17.27,27.86,0
25.7,27.2,26.7,7.3,1.3,0.4,0.5,1.0,2.1021499615208517,105.0,14.0,3.0,7.0,18202.5,20743.4,0.8,1.18,1.75,69.34,12.75,45.6,16.96,28.13,0
25.7,27.2,26.7,7.3,1.3,0.4,0.5,1.0,2.1021499615208517,105.0,13.5,3.8,6.0,18168.6,21170.8,0.73,1.15,1.55,68.86,11.77,46.18,16.41,28.15,1
25.7,27.2,26.7,7.3,1.3,0.4,0.5,1.0,2.1021499615208517,103.0,13.7,3.7,6.0,17980.8,21405.7,0.72,1.12,1.68,69.34,12.24,45.87,16.77,27.7,1
25.7,27.2,26.7,7.3,1.3,0.4,0.5,1.0,2.1021499615208517,85.0,12.0,3.5,5.2,16332.8,18249.3,0.8,1.18,1.59,68.83,12.19,45.79,16.83,28.16,0
25.7,27.2,26.7,7.3,1.3,0.4,0.5,1.0,2.1021499615208517,91.0,12.0,3.5,6.0,17430.4,19674.3,0.71,1.11,1.53,68.4,12.33,46.5,16.85,27.75,1
25.7,27.2,26.7,7.3,1.3,0.4,0.5,1.0,2.1021499615208517,89.0,12.2,3.5,6.0,17367.1,18954.2,0.75,1.16,1.7,67.8,12.09,47.31,15.87,28.87,1
25.7,27.2,26.7,7.3,1.3,0.4,0.5,1.0,2.1021499615208517,84.0,13.2,3.8,6.2,16252.6,16286.5,0.74,1.14,1.62,68.95,12.21,46.83,16.04,29.11,1
25.7,27.2,26.7,7.3,1.3,0.4,0.5,1.0,2.1021499615208517,84.0,13.6,4.5,5.0,17535.2,17947.2,0.72,1.15,1.56,69.08,12.16,44.81,17.27,29.15,1
25.7,27.2,26.7,7.3,1.3,0.4,0.5,1.0,2.1021499615208517,85.0,13.7,5.0,5.0,16958.1,17489.4,0.73,1.12,1.46,68.41,12.16,45.78,16.36,29.27,1
25.7,27.2,26.7,7.3,1.3,0.4,0.5,1.0,2.1021499615208517,86.0,13.5,5.0,5.4,16945.4,17765.1,0.73,1.13,1.53,68.31,11.24,47.05,16.44,29.84,1
25.7,27.2,26.7,7.3,1.3,0.4,0.5,1.0,2.1021499615208517,85.0,13.5,5.0,6.0,17016.1,17486.3,0.72,1.12,1.6,68.32,12.54,45.62,16.27,28.93,1
25.7,27.2,26.7,7.3,1.3,0.4,0.5,1.0,2.1021499615208517,85.0,13.5,5.0,5.8,16957.6,17493.7,0.73,1.14,1.64,68.4,12.04,46.42,16.68,29.14,1
26.0,28.2,25.9,9.4,1.8,0.5,0.4,1.0,2.086046780470887,84.0,13.5,5.0,5.0,16977.1,17498.6,0.73,1.14,1.57,68.1,12.89,46.17,16.43,29.38,1
26.0,28.2,25.9,9.4,1.8,0.5,0.4,1.0,2.086046780470887,85.0,13.5,5.0,5.0,17049.7,17972.4,0.74,1.14,1.63,68.72,13.09,46.71,16.45,28.77,1
26.0,28.2,25.9,9.4,1.8,0.5,0.4,1.0,2.086046780470887,85.0,12.7,5.0,4.2,17162.5,17953.0,0.72,1.05,1.72,69.28,11.63,43.55,17.6,27.14,1
26.0,28.2,25.9,9.4,1.8,0.5,0.4,1.0,2.086046780470887,85.0,12.4,5.0,4.0,17392.9,17470.5,0.74,1.13,1.59,69.78,10.74,43.91,18.27,27.33,1
26.0,28.2,25.9,9.4,1.8,0.5,0.4,1.0,2.086046780470887,89.0,11.7,5.3,2.9,16665.2,16572.0,0.75,1.13,1.55,69.54,10.98,44.55,17.74,27.74,1
26.0,28.2,25.9,9.4,1.8,0.5,0.4,1.0,2.086046780470887,88.0,13.3,2.9,5.0,17511.8,16743.0,0.84,1.17,1.48,69.84,15.11,40.57,16.11,26.45,0
26.0,28.2,25.9,9.4,1.8,0.5,0.4,1.0,2.086046780470887,94.0,13.5,4.2,4.3,18490.4,18980.7,0.8,1.12,1.48,70.2,12.45,44.49,16.93,28.94,0
26.0,28.2,25.9,9.4,1.8,0.5,0.4,1.0,2.086046780470887,95.0,11.2,4.1,5.0,18518.2,18989.3,0.74,1.14,1.68,68.96,14.62,44.95,16.03,29.11,1
26.0,28.2,25.9,9.4,1.8,0.5,0.4,1.0,2.086046780470887,96.0,11.1,4.2,5.0,18500.2,18997.5,0.74,1.13,1.61,68.5,12.04,46.65,16.19,29.69,1
26.0,28.2,25.9,9.4,1.8,0.5,0.4,1.0,2.086046780470887,95.0,11.3,3.2,5.6,18361.3,18861.9,0.74,1.16,1.63,69.23,12.38,45.18,16.71,27.6,1
26.0,28.2,25.9,9.4,1.8,0.5,0.4,1.0,2.086046780470887,91.0,10.5,4.0,4.8,17074.9,17281.0,0.74,1.2,1.73,69.52,12.06,46.03,16.53,28.06,1
26.0,28.2,25.9,9.4,1.8,0.5,0.4,1.0,2.086046780470887,94.0,11.3,4.4,5.0,18009.1,19405.1,0.72,1.13,1.64,70.1,11.55,44.22,17.57,26.94,1
26.0,28.2,25.9,9.4,1.8,0.5,0.4,1.0,2.086046780470887,94.0,11.6,5.0,5.0,18440.5,18252.2,0.81,1.14,1.4,70.49,13.38,44.24,15.91,28.12,0
26.0,28.2,25.9,9.4,1.8,0.5,0.4,1.0,2.086046780470887,94.0,11.9,6.0,6.0,16985.5,18470.9,0.75,1.14,1.51,70.73,13.49,42.89,17.99,27.56,1
26.0,28.2,25.9,9.4,1.8,0.5,0.4,1.0,2.086046780470887,95.0,11.5,6.2,6.5,17807.8,18141.8,0.74,1.12,1.4,70.43,12.59,44.05,17.88,28.77,1
26.0,28.2,25.9,9.4,1.8,0.5,0.4,1.0,2.086046780470887,95.0,12.5,6.5,6.3,17794.1,18525.7,0.73,1.11,1.63,70.53,15.14,43.27,16.84,27.54,1
26.0,28.2,25.9,9.4,1.8,0.5,0.4,1.0,2.086046780470887,96.0,5.7,5.8,4.0,15966.1,17483.8,0.8,1.19,1.8,68.96,11.89,46.29,16.96,28.34,0
26.0,28.2,25.9,9.4,1.8,0.5,0.4,1.0,2.086046780470887,81.0,9.7,6.5,3.0,17145.1,16502.7,0.8,1.17,1.58,71.01,18.88,39.03,19.04,28.03,0
26.0,28.2,25.9,9.4,1.8,0.5,0.4,1.0,2.086046780470887,95.0,11.5,6.3,3.0,17634.7,17250.3,0.8,1.16,1.75,70.11,11.03,40.76,20.03,27.79,0
26.0,28.2,25.9,9.4,1.8,0.5,0.4,1.0,2.086046780470887,94.0,11.5,6.5,5.0,17521.1,17493.6,0.8,1.2,1.49,70.33,12.42,43.47,18.25,27.82,0
26.0,28.2,25.9,9.4,1.8,0.5,0.4,1.0,2.086046780470887,95.0,11.5,6.5,5.0,17494.2,17509.6,0.75,1.17,1.56,70.68,14.17,44.13,17.76,28.13,1
26.0,28.2,25.9,9.4,1.8,0.5,0.4,1.0,2.086046780470887,95.0,11.5,6.5,5.0,17478.8,17493.4,0.82,1.17,1.59,70.83,13.54,44.79,17.27,28.1,0
26.0,28.2,25.9,9.4,1.8,0.5,0.4,1.0,2.086046780470887,94.0,11.5,6.5,5.0,17469.9,17483.1,0.74,1.18,1.48,70.09,12.71,43.99,16.75,27.91,1
26.0,28.2,25.9,9.4,1.8,0.5,0.4,1.0,2.086046780470887,95.0,12.6,6.7,4.0,17029.5,17489.0,0.73,1.12,1.49,69.85,12.84,45.63,16.69,30.11,1
26.0,28.2,25.9,9.4,1.8,0.5,0.4,1.0,2.086046780470887,95.0,12.7,6.4,4.0,16964.7,17487.7,0.81,1.07,1.44,70.22,12.2,45.46,16.93,29.4,0
26.0,28.2,25.9,9.4,1.8,0.5,0.4,1.0,2.086046780470887,95.0,12.3,6.7,4.0,17873.2,17484.4,0.73,1.05,1.35,69.01,11.56,46.92,16.27,30.01,1
26.0,28.2,25.9,9.4,1.8,0.5,0.4,1.0,2.086046780470887,95.0,11.8,6.2,4.0,17462.9,17984.8,0.75,1.08,1.46,69.96,11.72,46.51,16.63,29.1,1
26.0,28.2,25.9,9.4,1.8,0.5,0.4,1.0,2.086046780470887,94.0,11.4,6.1,4.0,17555.4,17589.7,0.73,1.17,1.62,69.07,11.78,45.58,16.13,29.42,1
26.0,28.2,25.9,9.4,1.8,0.5,0.4,1.0,2.086046780470887,96.0,11.7,6.2,4.0,17482.4,17505.7,0.7,1.01,1.48,69.39,11.8,45.97,16.51,28.7,1
26.0,28.2,25.9,9.4,1.8,0.5,0.4,1.0,2.086046780470887,96.0,11.6,6.3,4.0,17486.3,17498.2,0.73,1.08,1.71,69.65,11.97,46.2,17.03,29.02,1
26.0,28.2,25.9,9.4,1.8,0.5,0.4,1.0,2.086046780470887,94.0,11.5,6.1,4.0,17675.4,17126.1,0.72,1.07,1.66,69.54,11.87,46.07,16.62,29.32,1
26.0,28.2,25.9,9.4,1.8,0.5,0.4,1.0,2.086046780470887,95.0,11.5,6.0,4.0,17544.9,17611.0,0.72,1.1,1.69,69.14,12.88,46.6,16.54,29.81,1
26.0,28.2,25.9,9.4,1.8,0.5,0.4,1.0,2.086046780470887,94.0,11.6,5.8,4.1,17465.4,18036.3,0.71,1.09,1.82,69.28,14.49,43.34,15.06,28.48,1
26.0,28.2,25.9,9.4,1.8,0.5,0.4,1.0,2.086046780470887,96.0,11.8,5.3,4.3,17470.9,18603.9,0.7,1.09,1.7,69.65,14.99,45.48,16.36,29.33,1
26.0,28.2,25.9,9.4,1.8,0.5,0.4,1.0,2.086046780470887,94.0,12.0,5.7,5.0,16741.7,16743.6,0.8,1.08,1.65,69.63,12.84,42.44,19.37,28.72,0
26.0,28.2,25.9,9.4,1.8,0.5,0.4,1.0,2.086046780470887,94.0,12.0,5.7,5.0,18074.1,17670.9,0.75,1.17,1.53,70.16,15.02,43.08,18.1,27.91,1
26.0,28.2,25.9,9.4,1.8,0.5,0.4,1.0,2.086046780470887,95.0,12.0,5.5,5.0,18250.4,17340.0,0.75,1.15,1.59,70.54,12.19,43.69,17.91,28.06,1
26.0,28.2,25.9,9.4,1.8,0.5,0.4,1.0,2.086046780470887,94.0,12.0,6.0,4.0,18509.4,16898.6,0.75,1.12,1.61,70.52,14.0,45.58,16.22,27.93,1
26.0,28.2,25.9,9.4,1.8,0.5,0.4,1.0,2.086046780470887,94.0,12.0,6.4,4.0,18524.2,17601.8,0.71,1.13,1.49,69.79,13.95,45.65,16.27,28.09,1
26.0,28.2,25.9,9.4,1.8,0.5,0.4,1.0,2.086046780470887,94.0,12.0,6.5,4.0,18496.7,17514.9,0.73,1.13,1.55,70.1,14.82,44.08,16.79,27.9,1
26.0,28.2,25.9,9.4,1.8,0.5,0.4,1.0,2.086046780470887,96.0,12.3,6.6,4.0,18174.3,17275.2,0.74,1.14,1.49,70.32,13.03,44.81,16.93,28.27,1
26.0,28.2,25.9,9.4,1.8,0.5,0.4,1.0,2.086046780470887,100.0,12.7,6.7,2.2,17387.3,17783.4,0.72,1.1,1.66,70.09,16.58,44.67,16.48,28.16,1
26.0,28.2,25.9,9.4,1.8,0.5,0.4,1.0,2.086046780470887,95.0,11.7,6.7,2.4,17940.0,18442.5,0.83,1.16,1.79,70.94,14.93,44.61,16.8,27.98,0
26.0,28.2,25.9,9.4,1.8,0.5,0.4,1.0,2.086046780470887,95.0,11.7,6.3,4.0,17307.0,17792.2,0.75,1.05,1.57,69.68,19.2,43.83,15.7,28.87,1
26.0,28.2,25.9,9.4,1.8,0.5,0.4,1.0,2.086046780470887,95.0,11.7,6.2,4.0,17711.2,17506.1,0.71,1.0,1.62,69.32,13.04,46.17,16.65,29.12,1
26.0,28.2,25.9,9.4,1.8,0.5,0.4,1.0,2.086046780470887,96.0,11.7,6.0,4.0,17552.9,17244.2,0.71,1.09,1.57,69.56,12.77,44.99,17.17,27.7,1
26.0,28.2,25.9,9.4,1.8,0.5,0.4,1.0,2.086046780470887,95.0,11.7,6.0,4.0,17487.9,17255.6,0.7,1.1,1.54,69.61,12.05,45.13,16.82,27.95,1
26.0,28.2,25.9,9.4,1.8,0.5,0.4,1.0,2.086046780470887,95.0,11.7,5.8,4.0,17478.9,17247.0,0.7,1.08,1.7,70.2,11.82,45.57,17.06,28.3,1
26.0,28.2,25.9,9.4,1.8,0.5,0.4,1.0,2.086046780470887,94.0,11.6,6.0,4.0,17527.9,17260.5,0.7,1.1,1.62,69.76,11.65,45.3,16.8,28.02,1
26.0,28.2,25.9,9.4,1.8,0.5,0.4,1.0,2.086046780470887,96.0,11.5,6.0,4.0,18018.4,17982.8,0.7,1.12,1.59,70.12,14.09,45.44,16.52,27.14,1
26.0,28.2,25.9,9.4,1.8,0.5,0.4,1.0,2.0860467804708875,91.0,11.3,6.5,3.0,17003.0,17008.0,0.81,1.12,1.45,71.48,12.29,43.22,17.71,28.02,0
26.0,28.2,25.9,9.4,1.8,0.5,0.4,1.0,2.0860467804708875,96.0,11.7,6.5,3.0,16635.4,17020.3,0.71,1.09,1.34,70.95,12.0,43.91,18.39,27.13,1
26.0,28.2,25.9,9.4,1.8,0.5,0.4,1.0,2.0860467804708875,95.0,11.4,6.1,4.0,17454.6,17496.0,0.74,1.22,1.74,70.31,11.33,44.85,18.12,27.66,1
26.0,28.2,25.9,9.4,1.8,0.5,0.4,1.0,2.0860467804708875,96.0,11.5,6.4,4.0,17316.4,18356.5,0.71,1.13,1.49,70.36,11.68,44.03,17.99,27.43,1
26.0,28.2,25.9,9.4,1.8,0.5,0.4,1.0,2.0860467804708875,90.0,11.8,6.0,4.0,18017.8,17511.4,0.75,1.12,1.76,70.23,12.61,44.01,17.69,29.12,1
26.0,28.2,25.9,9.4,1.8,0.5,0.4,1.0,2.0860467804708875,96.0,11.9,6.2,3.1,17966.0,17501.9,0.73,1.1,1.66,70.06,13.09,44.4,17.33,28.7,1
26.0,28.2,25.9,9.4,1.8,0.5,0.4,1.0,2.0860467804708875,95.0,12.0,6.1,3.8,17972.3,17510.3,0.85,1.14,1.84,71.14,11.82,43.6,17.63,28.39,0
26.0,28.2,25.9,9.4,1.8,0.5,0.4,1.0,2.0860467804708875,96.0,11.8,6.2,3.4,17744.0,17641.3,0.81,1.25,1.67,71.2,12.78,43.94,17.73,27.93,0
26.0,28.2,25.9,9.4,1.8,0.5,0.4,1.0,2.0860467804708875,95.0,11.2,6.4,3.0,18079.7,18193.2,0.74,1.17,1.7,70.82,12.64,43.68,17.1,28.05,1
26.0,28.2,25.9,9.4,1.8,0.5,0.4,1.0,2.0860467804708875,95.0,10.8,6.4,3.8,18182.7,18440.7,0.74,1.16,1.63,71.13,12.15,44.84,17.46,27.72,1
26.0,28.2,25.9,9.4,1.8,0.5,0.4,1.0,2.0860467804708875,95.0,10.9,6.5,4.0,17577.3,18637.2,0.72,1.1,1.52,69.94,14.8,44.66,16.91,28.3,1
26.0,28.2,25.9,9.4,1.8,0.5,0.4,1.0,2.0860467804708875,94.0,11.0,6.5,4.0,17595.5,17765.8,0.72,1.09,1.66,70.09,12.04,44.88,17.42,27.49,1
26.0,28.2,25.9,9.4,1.8,0.5,0.4,1.0,2.0860467804708875,94.0,11.0,6.5,4.0,17471.1,17499.3,0.74,1.1,1.57,70.34,13.75,44.35,16.68,27.35,1
26.0,28.2,25.9,9.4,1.8,0.5,0.4,1.0,2.0860467804708875,95.0,11.0,6.5,4.0,16046.5,16365.4,0.81,1.13,1.65,71.4,12.11,44.33,17.61,27.85,0
26.0,28.2,25.9,9.4,1.8,0.5,0.4,1.0,2.0860467804708875,94.0,11.8,6.5,3.0,16642.8,17481.5,0.74,1.11,1.41,71.22,12.13,44.48,17.56,27.9,1
26.0,28.2,25.9,9.4,1.8,0.5,0.4,1.0,2.0860467804708875,94.0,11.5,6.5,3.0,17036.5,18017.4,0.74,1.17,1.72,71.2,11.92,44.37,17.48,27.29,1
26.0,28.2,25.9,9.4,1.8,0.5,0.4,1.0,2.0860467804708875,95.0,10.5,6.5,4.3,17073.1,17991.3,0.81,1.23,1.84,70.12,11.93,45.56,17.22,29.21,0
26.0,28.2,25.9,9.4,1.8,0.5,0.4,1.0,2.0860467804708875,95.0,11.4,6.6,4.3,17466.9,18460.8,0.74,1.13,1.6,70.57,12.05,44.68,17.54,29.11,1
26.0,28.2,25.9,9.4,1.8,0.5,0.4,1.0,2.0860467804708875,96.0,11.2,6.6,3.8,18288.2,17886.7,0.71,1.08,1.6,70.84,14.38,43.65,17.56,26.59,1
26.0,28.2,25.9,9.4,1.8,0.5,0.4,1.0,2.0860467804708875,95.0,11.2,6.6,4.0,18287.3,18002.8,0.71,1.09,1.51,70.44,14.52,43.18,17.4,23.14,1
26.0,28.2,25.9,9.4,1.8,0.5,0.4,1.0,2.0860467804708875,95.0,11.2,6.6,4.0,18290.2,17984.6,0.73,1.08,1.29,70.03,11.86,44.65,16.55,24.61,1
24.2,28.3,26.9,10.1,2.2,0.7,0.5,1.1,2.2800607569824036,95.0,9.5,6.6,2.7,16964.9,17392.4,0.8,1.11,1.68,70.55,12.71,45.22,16.29,28.81,0
24.2,28.3,26.9,10.1,2.2,0.7,0.5,1.1,2.2800607569824036,94.0,9.3,6.5,3.7,17361.6,18398.5,0.74,1.1,1.77,69.24,11.3,47.39,16.18,28.32,1
24.2,28.3,26.9,10.1,2.2,0.7,0.5,1.1,2.2800607569824036,95.0,9.0,5.1,6.0,17564.1,18506.1,0.84,1.2,1.37,70.27,13.0,46.38,16.22,27.52,0
24.2,28.3,26.9,10.1,2.2,0.7,0.5,1.1,2.2800607569824036,95.0,9.5,5.9,5.2,17333.6,18490.5,0.72,1.11,1.63,68.06,15.08,46.52,15.47,28.63,1
24.2,28.3,26.9,10.1,2.2,0.7,0.5,1.1,2.2800607569824036,96.0,9.9,5.7,5.1,17499.0,18712.0,0.7,1.08,1.55,68.16,15.74,47.26,15.35,28.39,1
24.2,28.3,26.9,10.1,2.2,0.7,0.5,1.1,2.2800607569824036,95.0,10.1,3.3,6.0,17512.9,19211.5,0.75,1.16,1.62,67.85,14.92,46.01,15.57,27.13,1
24.2,28.3,26.9,10.1,2.2,0.7,0.5,1.1,2.2800607569824036,94.0,10.5,2.5,6.9,17458.0,18997.0,0.7,1.13,1.66,68.82,12.96,44.0,17.48,27.82,1
24.2,28.3,26.9,10.1,2.2,0.7,0.5,1.1,2.2800607569824036,95.0,10.5,4.8,5.0,17477.1,18523.8,0.74,1.16,1.54,69.45,12.74,44.14,17.11,28.11,1
24.2,28.3,26.9,10.1,2.2,0.7,0.5,1.1,2.2800607569824036,95.0,10.5,5.5,5.0,17433.3,18008.6,0.7,1.16,1.73,69.44,12.67,44.59,17.19,28.11,1
24.2,28.3,26.9,10.1,2.2,0.7,0.5,1.1,2.2800607569824036,95.0,10.5,5.5,5.0,17529.6,18408.0,0.71,1.14,1.39,69.53,12.69,44.85,16.82,27.75,1
24.2,28.3,26.9,10.1,2.2,0.7,0.5,1.1,2.2800607569824036,94.0,10.5,4.7,5.0,17479.3,18513.6,0.71,1.14,1.28,69.26,12.64,45.58,17.13,27.34,1
24.2,28.3,26.9,10.1,2.2,0.7,0.5,1.1,2.2800607569824036,96.0,10.5,3.8,4.8,16688.6,18582.3,0.71,1.13,1.33,69.87,11.48,45.64,17.02,27.68,1
24.2,28.3,26.9,10.1,2.2,0.7,0.5,1.1,2.2800607569824036,94.0,10.4,4.2,4.2,15507.3,18699.3,0.72,1.12,1.3,69.95,11.7,44.73,17.44,26.94,1
24.2,28.3,26.9,10.1,2.2,0.7,0.5,1.1,2.2800607569824036,94.0,10.1,5.2,3.0,16364.9,18528.5,0.72,1.11,1.24,69.65,12.18,44.46,17.68,26.8,1
24.2,28.3,26.9,10.1,2.2,0.7,0.5,1.1,2.2800607569824036,94.0,10.0,5.4,3.8,18002.8,18992.3,0.74,1.14,1.39,69.8,12.93,45.88,16.74,27.93,1
24.2,28.3,26.9,10.1,2.2,0.7,0.5,1.1,2.2800607569824036,95.0,10.1,5.5,3.7,17745.5,18629.2,0.74,1.14,1.46,69.74,12.69,45.34,16.89,27.44,1
24.2,28.3,26.9,10.1,2.2,0.7,0.5,1.1,2.2800607569824036,94.0,10.4,5.6,3.7,17488.2,18487.2,0.73,1.12,1.34,69.94,11.82,46.32,17.3,27.52,1
26.0,28.2,25.9,9.4,1.8,0.5,0.4,1.0,2.0860467804708875,97.0,10.0,5.5,3.9,18975.8,17944.0,0.74,1.13,1.71,69.5,15.49,44.98,16.15,26.97,1
26.0,28.2,25.9,9.4,1.8,0.5,0.4,1.0,2.0860467804708875,100.0,9.2,4.8,4.5,19728.8,18939.8,0.81,1.09,1.53,69.8,11.66,45.15,17.18,26.92,0
26.0,28.2,25.9,9.4,1.8,0.5,0.4,1.0,2.0860467804708875,103.0,9.8,3.3,4.9,19446.2,19232.3,0.84,1.21,1.33,70.22,11.75,42.66,18.4,27.48,0
26.0,28.2,25.9,9.4,1.8,0.5,0.4,1.0,2.0860467804708875,101.0,5.3,4.6,5.5,18592.5,19233.6,0.73,1.16,1.45,68.53,13.41,47.15,15.72,28.1,1
26.0,28.2,25.9,9.4,1.8,0.5,0.4,1.0,2.0860467804708875,101.0,6.3,2.7,7.1,17483.0,18450.0,0.7,1.16,1.48,69.39,12.83,46.84,16.16,28.43,1
26.0,28.2,25.9,9.4,1.8,0.5,0.4,1.0,2.0860467804708875,101.0,5.9,5.4,3.0,17793.4,19083.2,0.7,1.17,1.62,67.03,11.4,46.97,16.67,27.84,1
26.0,28.2,25.9,9.4,1.8,0.5,0.4,1.0,2.0860467804708875,92.0,5.5,3.2,5.0,18097.1,18883.7,0.71,1.18,1.72,68.18,11.17,48.54,15.94,29.06,1
24.0,27.9,30.5,6.0,1.2,0.7,0.9,1.3,2.4336332958380202,92.0,12.7,0.1,4.3,17645.2,18608.8,0.74,1.24,2.36,67.15,11.5,45.67,16.51,36.52,1
24.0,27.9,30.5,6.0,1.2,0.7,0.9,1.3,2.4336332958380202,90.0,12.9,0.2,5.4,17713.5,18496.0,0.74,1.26,2.35,68.33,12.11,46.12,16.18,40.35,1
24.0,27.9,30.5,6.0,1.2,0.7,0.9,1.3,2.4336332958380202,91.0,13.0,0.2,4.7,17437.1,17614.4,0.72,1.25,2.01,68.35,12.02,46.34,15.57,37.63,1
24.0,27.9,30.5,6.0,1.2,0.7,0.9,1.3,2.4336332958380202,92.0,13.2,0.7,4.0,17174.2,17986.0,0.75,1.27,2.44,68.34,11.97,46.11,15.46,37.8,1
24.0,27.9,30.5,6.0,1.2,0.7,0.9,1.3,2.4336332958380202,91.0,13.1,1.1,4.0,17570.0,18508.3,0.71,1.25,2.19,68.7,13.47,45.76,16.23,34.52,1
24.0,27.9,30.5,6.0,1.2,0.7,0.9,1.3,2.4336332958380202,92.0,13.0,1.6,4.0,17301.1,18123.5,0.72,1.26,2.26,68.48,12.42,44.12,16.67,32.11,1
24.0,27.9,30.5,6.0,1.2,0.7,0.9,1.3,2.4336332958380202,91.0,13.0,1.2,4.0,17403.2,18253.7,0.7,1.22,1.67,67.56,11.08,46.6,16.17,32.66,1
25.5,27.3,31.1,5.5,1.3,0.5,0.7,1.2,2.2858850385523515,92.0,12.5,1.4,4.0,17491.9,19710.2,0.74,1.21,1.84,68.09,11.3,45.49,17.24,30.41,1
25.5,27.3,31.1,5.5,1.3,0.5,0.7,1.2,2.2858850385523515,92.0,12.5,1.0,4.8,17460.2,18489.2,0.74,1.21,1.88,68.08,11.23,46.01,17.2,30.57,1
25.5,27.3,31.1,5.5,1.3,0.5,0.7,1.2,2.2858850385523515,92.0,12.3,0.3,4.3,17766.8,20596.2,0.75,1.16,1.69,67.18,12.6,45.11,17.09,32.88,1
25.5,27.3,31.1,5.5,1.3,0.5,0.7,1.2,2.2858850385523515,91.0,12.9,0.3,4.0,17238.7,18807.0,0.75,1.18,1.62,67.22,13.36,44.92,16.82,33.79,1
25.5,27.3,31.1,5.5,1.3,0.5,0.7,1.2,2.2858850385523515,91.0,13.0,0.4,4.7,17702.1,19477.2,0.71,1.26,1.74,68.17,12.33,45.37,16.92,34.21,1
25.5,27.3,31.1,5.5,1.3,0.5,0.7,1.2,2.2858850385523515,92.0,13.0,0.2,5.0,17528.3,19512.9,0.72,1.27,1.8,68.01,13.13,45.01,16.52,33.08,1
25.5,27.3,31.1,5.5,1.3,0.5,0.7,1.2,2.2858850385523515,92.0,13.3,0.4,5.0,17534.7,19507.2,0.82,1.2,1.71,67.9,11.82,46.29,16.42,33.52,0
25.5,27.3,31.1,5.5,1.3,0.5,0.7,1.2,2.2858850385523515,95.0,13.1,0.4,5.0,17506.8,19488.0,0.8,1.27,1.85,68.16,13.17,45.04,16.94,31.2,0
25.5,27.3,31.1,5.5,1.3,0.5,0.7,1.2,2.2858850385523515,95.0,13.2,0.4,5.0,17510.5,19299.3,0.71,1.22,1.94,67.84,12.98,44.82,16.39,35.21,1
25.5,27.3,31.1,5.5,1.3,0.5,0.7,1.2,2.2858850385523515,94.0,13.5,0.5,5.0,17573.7,19025.3,0.7,1.22,1.65,68.12,13.93,45.57,16.31,32.04,1
25.5,27.3,31.1,5.5,1.3,0.5,0.7,1.2,2.2858850385523515,96.0,13.4,0.4,5.0,17896.4,19103.8,0.7,1.23,1.72,67.57,13.48,45.4,16.33,32.31,1
25.5,27.3,31.1,5.5,1.3,0.5,0.7,1.2,2.2858850385523515,88.0,13.0,0.5,4.4,17027.3,18631.5,0.74,1.22,1.65,67.81,13.87,45.32,15.93,29.94,1
25.5,27.3,31.1,5.5,1.3,0.5,0.7,1.2,2.2858850385523515,94.0,13.0,0.5,4.0,17093.2,19943.0,0.74,1.23,1.53,67.66,13.25,45.45,16.09,28.88,1
25.5,27.3,31.1,5.5,1.3,0.5,0.7,1.2,2.2858850385523515,94.0,12.5,0.8,4.0,17036.3,20004.9,0.75,1.22,1.65,67.9,14.79,45.14,15.45,30.14,1
25.5,27.3,31.1,5.5,1.3,0.5,0.7,1.2,2.2858850385523515,96.0,12.8,0.9,4.0,17004.5,19503.6,0.74,1.23,1.79,67.97,12.36,45.95,16.27,30.44,1
25.5,27.3,31.1,5.5,1.3,0.5,0.7,1.2,2.2858850385523515,95.0,13.0,1.0,4.0,17314.5,19536.6,0.7,1.21,1.58,68.05,13.68,45.53,16.18,29.11,1
